Repository: carloskleber/cables-td

# cables-td

Compilation of cable properties for transmission & distribution calculations.

Compilação de propriedades de cabos para estudos de transmissão e distribuição.

The repository is organized as one Markdown file per cable family, plus a separate material properties file. All generated catalog values are intended to be SI units.

## Generator

`cablegen` is the project generator. It produces the catalog Markdown files directly and can also export a pandapower `line` standard-type table.

### Quick Start

```bash

# Generate catalog Markdown files from built-in data plus valid local source caches
python -m cablegen

# List loaded families and available sources
python -m cablegen --list

# Use only the built-in local families
python -m cablegen --no-sources

# Use one source/cache only
python -m cablegen --source ohl_calcs

# Refresh source data from the network before generating
python -m cablegen --refresh

# Compatibility aliases for refresh
python -m cablegen --fetch
python -m cablegen --force-fetch

# Generate a single family
python -m cablegen --family acsr
python -m cablegen --family aac

# Preview output without writing files
python -m cablegen --dry-run

# Custom output directory
python -m cablegen --output-dir ./output

# Export the pandapower line std_type table
python -m cablegen --std-types
```

By default, `cablegen` uses built-in families and any valid local cache from the configured sources. It only accesses the network with `--refresh` or the compatibility aliases `--fetch` / `--force-fetch`.

Normal catalog Markdown generation does not require pandapower. Pandapower is required only for `--std-types`.

### Built-in Data

| Family | Entries | Standard |
|--------|---------|----------|
| ACSR | 82 | ASTM B232 / ABNT NBR 7270 |
| ACSR (EN) | 36 | BS EN 50182 |
| ACAR (Midal metric) | 229 | Midal Metric |
| Material Properties | 8 | Various |

### Sources

| Source | Families | Type |
|--------|----------|------|
| [ohl-calcs](https://github.com/LiaungYip/ohl-calcs) | AAC, AAAC, ACSR, AACSR, Copper, Steel Core | CSV download/cache |
| [ChampWire](https://champwire.com/product-type/transmission-distribution-cable/) | AAC, AAAC, ACAR, ACSR, ACSR-AW, ACSR-TW, ACSS, ACSS-AW, ACSS-TW, Copper | HTML scraping/cache |
| [Priority Wire](https://www.prioritywire.com/) | AAC, AAAC, ACAR, ACSR | HTML scraping/cache |

### Pandapower Export

`python -m cablegen --std-types` converts the loaded cable catalog into pandapower `line` standard types and writes `pandapower_line_types.md`.

The physical cable catalogs provide DC resistance and mechanical/geometric data, but not all pandapower line parameters. The pandapower export therefore uses configurable assumptions:

```bash
python -m cablegen --std-types --x-ohm-per-km 0.4 --c-nf-per-km 10 --max-i-ka 1.0
```

These assumptions affect only the pandapower `std_type` export, not the physical catalog Markdown files.

## Português

Este repositório compila propriedades de cabos para estudos de transmissão e distribuição. Ele é organizado em um arquivo Markdown por família de cabos, além de um arquivo separado para propriedades de materiais. As unidades geradas no catálogo devem estar em SI.

## Gerador

`cablegen` é o gerador do projeto. Ele gera diretamente os arquivos Markdown de catálogo e também pode exportar uma tabela de tipos padrão de linha do pandapower.

### Requisitos

- Python 3.10+
- Para atualizar fontes online e/ou exportar pandapower: `pip install -r requirements.txt`

### Uso Rápido

```bash

# Gerar Markdown de catálogo com dados embutidos e caches locais válidos
python -m cablegen

# Listar famílias carregadas e fontes disponíveis
python -m cablegen --list

# Usar apenas famílias locais embutidas
python -m cablegen --no-sources

# Usar apenas um cache/fonte
python -m cablegen --source ohl_calcs

# Atualizar dados das fontes pela rede antes de gerar
python -m cablegen --refresh

# Aliases de compatibilidade para refresh
python -m cablegen --fetch
python -m cablegen --force-fetch

# Gerar apenas uma família
python -m cablegen --family acsr
python -m cablegen --family aac

# Previsualizar sem salvar
python -m cablegen --dry-run

# Diretório de saída customizado
python -m cablegen --output-dir ./output

# Exportar a tabela pandapower line std_type
python -m cablegen --std-types
```

Por padrão, o `cablegen` usa famílias embutidas e qualquer cache local válido das fontes configuradas. Ele só acessa a rede com `--refresh` ou com os aliases de compatibilidade `--fetch` / `--force-fetch`.

A geração normal dos Markdown de catálogo não exige pandapower. O pandapower é necessário apenas para `--std-types`.

### Exportação Pandapower

`python -m cablegen --std-types` converte o catálogo carregado para tipos padrão de linha do pandapower e escreve `pandapower_line_types.md`.

Os catálogos físicos fornecem resistência DC e dados mecânicos/geométricos, mas não todos os parâmetros de linha exigidos pelo pandapower.

File: STEEL_CORE.md
# STEEL_CORE - Steel Core Wire

(Fios de aço para alma de cabos)

| Code word | Al wires | Al wire ø (mm) | Steel wires | Steel wire ø (mm) | Area (mm²) | Diameter (mm) | Mass (kg/km) | Rated strength (kN) | E (GPa) | α (×10⁻⁶/°C) | DC resist. 20°C (Ω/km) | AC resist. 75°C (Ω/km) |
| --------- | -------: | -------------: | ----------: | ----------------: | ---------: | ------------: | -----------: | ------------------: | ------: | -----------: | ---------------------: | ---------------------: |
| Sc/Gz 3/2.00 |  |  | 3 | 2 |  | 4.3 | 74000 | 11.7 | 189 |  | 20 |  |
| Sc/Gz 3/2.75 |  |  | 3 | 2.75 |  | 5.9 | 140000 | 22.2 | 189 |  | 11 |  |
| Sc/Gz 7/2.00 |  |  | 7 | 2 |  | 6 | 173000 | 26 | 187 |  | 8.7 |  |
| Sc/Gz 7/2.75 |  |  | 7 | 2.75 |  | 8.3 | 328000 | 49 | 187 |  | 4.6 |  |
| Sc/Gz 7/3.25 |  |  | 7 | 3.25 |  | 9.8 | 458000 | 68.7 | 187 |  | 3.3 |  |
| Sc/Gz 7/3.75 |  |  | 7 | 3.75 |  | 11.3 | 609000 | 91.3 | 187 |  | 2.5 |  |
| Sc/Gz 19/2.00 |  |  | 19 | 2 |  | 10 | 473000 | 70.5 | 184 |  | 3.2 |  |
| Sc/Gz 19/2.75 |  |  | 19 | 2.75 |  | 13.8 | 894000 | 133 | 184 |  | 1.7 |  |
| Sc/Gz 19/3.25 |  |  | 19 | 3.25 |  | 16.3 | 1.25e+06 | 186 | 184 |  | 1.2 |  |
| Sc/Ac 3/2.75 |  |  | 3 | 2.75 |  | 5.9 | 118000 | 22.7 | 159 |  | 4.8 |  |
| Sc/Ac 3/3.00 |  |  | 3 | 3 |  | 6.5 | 141000 | 27 | 159 |  | 4.02 |  |
| Sc/Ac 3/3.25 |  |  | 3 | 3.25 |  | 7 | 165000 | 31.6 | 159 |  | 3.42 |  |
| Sc/Ac 3/3.75 |  |  | 3 | 3.75 |  | 8.1 | 220000 | 39.3 | 159 |  | 2.58 |  |
| Sc/Ac 7/2.75 |  |  | 7 | 2.75 |  | 8.3 | 277000 | 50.1 | 157 |  | 2.06 |  |
| Sc/Ac 7/3.00 |  |  | 7 | 3 |  | 9 | 330000 | 59.7 | 157 |  | 1.73 |  |
| Sc/Ac 7/3.25 |  |  | 7 | 3.25 |  | 9.8 | 387000 | 69.9 | 157 |  | 1.47 |  |
| Sc/Ac 7/3.75 |  |  | 7 | 3.75 |  | 11.3 | 515000 | 86.9 | 157 |  | 1.11 |  |
| Sc/Ac 7/4.25 |  |  | 7 | 4.25 |  | 12.8 | 662000 | 105 | 157 |  | 0.864 |  |
| Sc/Ac 19/2.75 |  |  | 19 | 2.75 |  | 13.8 | 755000 | 136 | 155 |  | 0.764 |  |
| Sc/Ac 19/3.00 |  |  | 19 | 3 |  | 15 | 899000 | 162 | 155 |  | 0.642 |  |
| Sc/Ac 19/3.25 |  |  | 19 | 3.25 |  | 16.3 | 1.06e+06 | 189 | 155 |  | 0.545 |  |
| Sc/Ac 19/3.75 |  |  | 19 | 3.75 |  | 18.8 | 1.41e+06 | 236 | 155 |  | 0.411 |  |
| Sc/Ac 19/4.25 |  |  | 19 | 4.25 |  | 21.3 | 1.8e+06 | 286 | 155 |  | 0.32 |  |

References:

* Source: ohl_calcs

File: material_properties.md
# Material properties

| Material | Temper (hardness) | Resistivity @ 20°C, Ω m | Conductivity @ 20°C, S/m | Temperature coefficient, 1/°C | Conductivity % IACS | Density @ 20°C, g/cm³ | Modulus of elasticity, Gpa | Dilatation coefficient, 1/°C | Specific heat, J/g °C | Thermal conductivity, cal/cm s °C | Reference |
| -------- | ----------------- | ----------------------- | ------------------------ | ----------------------------- | ------------------- | --------------------- | -------------------------- | ---------------------------- | --------------------- | --------------------------------- | --------- |
| AL 1350 | H 19 | 2.826E-08 | 3.538E+07 | 4.030E-03 | 61 | 2.703 |  | 2.300E-05 |  | 0.485 | [1] |
| AL 6201 | T 81 | 3.284E-08 | 3.045E+07 | 3.470E-03 | 52.5 | 2.69 |  |  |  |  | [1] |
| TAL | H 19 | 2.850E-08 | 3.509E+07 | 4.030E-03 | 60.5 | 2.7 |  |  |  |  | [1] |
| AL 1120 | H 16 | 2.922E-08 | 3.422E+07 | 3.900E-03 | 59 | 2.7 |  |  |  |  | [1] |
| AL 1120 |  | 3.284E-08 | 3.045E+07 | 3.900E-03 | 52.5 | 2.7 | 68 | 2.300E-05 | 0.9 |  | [4] |
| Steel | ACSR core | 1.916E-07 | 5.220E+06 | 3.200E-03 | 9 | 7.78 |  | 1.150E-05 |  | 0.15 | [1] |
| Copper | HD | 1.777E-08 | 5.626E+07 | 3.810E-03 | 97 | 8.89 | 124 | 1.690E-05 | 0.4 |  | [3] |
| Copper | IACS | 1.724E-08 | 5.800E+07 |  | 100 |  |  |  |  |  |  |

References:

* [1] ALUBAR. Catálogo Técnico - Condutores Elétricos de Alumínio (Technical Catalogue - Aluminum Electrical Conductors)
* [2] MATWEB, LCC. https://matweb.com/
* [3] NEXANS. Alúminio - Condutores nus, 2013.
* [4] PRYSMIAN. Bare overhead conductors Australia.
